Repository: enordquist/Zotero

File: storage/RXL96DS5/.zotero-ft-cache (part 1 of 3)
ANRV308-PC58-10 ARI 21 February 2007 11:43

Annu. Rev. Phys. Chem. 2007.58:267-297. Downloaded from www.annualreviews.org Access provided by University of Massachusetts - Amherst on 07/21/22. For personal use only.

Localized Surface Plasmon Resonance Spectroscopy and Sensing
Katherine A. Willets and Richard P. Van Duyne
Department of Chemistry, Northwestern University, Evanston, Illinois 60208-3113; email: kallie@northwestern.edu, vanduyne@northwestern.edu

Annu. Rev. Phys. Chem. 2007. 58:267–97
First published online as a Review in Advance on October 26, 2006
The Annual Review of Physical Chemistry is online at http://physchem.annualreviews.org
This article’s doi: 10.1146/annurev.physchem.58.032806.104607
Copyright c 2007 by Annual Reviews. All rights reserved
0066-426X/07/0505-0267$20.00

Key Words
molecular plasmonics, refractive-index sensing, surface-enhanced Raman scattering, nanoparticles, nanosphere lithography
Abstract
Localized surface plasmon resonance (LSPR) spectroscopy of metallic nanoparticles is a powerful technique for chemical and biological sensing experiments. Moreover, the LSPR is responsible for the electromagnetic-ﬁeld enhancement that leads to surface-enhanced Raman scattering (SERS) and other surface-enhanced spectroscopic processes. This review describes recent fundamental spectroscopic studies that reveal key relationships governing the LSPR spectral location and its sensitivity to the local environment, including nanoparticle shape and size. We also describe studies on the distance dependence of the enhanced electromagnetic ﬁeld and the relationship between the plasmon resonance and the Raman excitation energy. Lastly, we introduce a new form of LSPR spectroscopy, involving the coupling between nanoparticle plasmon resonances and adsorbate molecular resonances. The results from these fundamental studies guide the design of new sensing experiments, illustrated through applications in which researchers use both LSPR wavelength-shift sensing and SERS to detect molecules of chemical and biological relevance.

267

ANRV308-PC58-10 ARI 21 February 2007 11:43

Annu. Rev. Phys. Chem. 2007.58:267-297. Downloaded from www.annualreviews.org Access provided by University of Massachusetts - Amherst on 07/21/22. For personal use only.

SPR: surface plasmon resonance
LSPR : localized surface plasmon resonance
Localized surface plasmon: a photon-driven coherent oscillation of the surface conduction electrons in a material with negative real and near-zero imaginary dielectric constant
SERS : surface-enhanced Raman scattering

INTRODUCTION
Materials that possess a negative real and small positive imaginary dielectric constant are capable of supporting a surface plasmon resonance (SPR). This resonance is a coherent oscillation of the surface conduction electrons excited by electromagnetic (EM) radiation. Plasmonics is the study of these particular light-matter interactions, which have enabled a vast array of applications, including surface-enhanced spectroscopies (1–16), biological and chemical sensing (17–33), and lithographic fabrication (34–36). Plasmonic materials can already be found in commercial instruments, such as the BIAcore®, which monitors the thermodynamics and kinetics of biological binding processes using SPR spectroscopy (27, 29, 37). In these experiments, researchers use thin (∼50-nm) metal ﬁlms as the sensing platform; these yield propagating plasmons, also known as surface plasmon polaritons (27, 38, 39). However, with recent advances that allow the controlled fabrication and manipulation of metallic structures on the nanoscale, researchers have demonstrated new applications that take advantage of the localized surface plasmon resonance (LSPR) (17, 19, 21, 22, 40–42).
Figure 1 illustrates the difference between propagating and localized surface plasmons (38, 41, 43). In the case of surface plasmon polaritons, plasmons propagate in the x- and y-directions along the metal-dielectric interface, for distances on the order of tens to hundreds of microns, and decay evanescently in the z-direction with 1/e decay lengths on the order of 200 nm (27, 39, 44). The interaction between the metal surface-conﬁned EM wave and a molecular surface layer of interest leads to shifts in the plasmon resonance condition, which can be observed in three modes: (a) angle resolved, (b) wavelength shift, and (c) imaging (27). In the ﬁrst two modes, one measures the reﬂectivity of light from the metal surface as a function of either angle of incidence (at constant wavelength) or wavelength (at constant angle of incidence). The third method uses light of both constant wavelength and incident angle to interrogate a two-dimensional region of the sample, mapping the reﬂectivity of the surface as a function of position.
For the case of localized surface plasmons, light interacts with particles much smaller than the incident wavelength (Figure 1b). This leads to a plasmon that oscillates locally around the nanoparticle with a frequency known as the LSPR (41, 43). Similar to the SPR, the LSPR is sensitive to changes in the local dielectric environment (43, 45, 46). Typically researchers sense changes in the local environment through an LSPR wavelength-shift measurement, although a variant of angleresolved sensing for the LSPR is also possible (47).
Signiﬁcant interest in understanding propagating and localized surface plasmons developed on the discovery of surface-enhanced Raman scattering (SERS) (1, 48). Researchers proposed competing mechanisms of both chemical and EM-ﬁeld enhancements to explain the observed Raman enhancement on roughened metallic substrates (5, 49–55). Because the EM-ﬁeld-enhancement mechanism required coupling of the incident radiation to the metal surface, researchers devoted much theoretical and experimental effort to understanding surface plasmons (5, 50, 56, 57). In particular, they studied the role of size, shape, material, and local dielectric properties—all of which determine the LSPR wavelength (20, 41, 43, 45, 58, 59). Whereas these studies

· 268 Willets Van Duyne

ANRV308-PC58-10 ARI 21 February 2007 11:43

a
Z

Dielectric

Annu. Rev. Phys. Chem. 2007.58:267-297. Downloaded from www.annualreviews.org Access provided by University of Massachusetts - Amherst on 07/21/22. For personal use only.

+++

- - -

+++

- - -

X

b
Electric field
+++

Metal Metal sphere

+++ ---

Electron cloud

- - -

Figure 1 Schematic diagrams illustrating (a) a surface plasmon polariton (or propagating plasmon) and (b) a localized surface plasmon.
provided a fundamental understanding of how plasmons are inﬂuenced by local structure and environment, they also suggested the usefulness of plasmons as a sensing modality. Today, plasmon spectroscopy enjoys a reputation as an ultrasensitive method for detecting molecules of both biological and chemical interest, in addition to its continued role in enabling surface-enhanced spectroscopic methods, including SERS,
www.annualreviews.org • Localized Plasmon Spectroscopy 269

ANRV308-PC58-10 ARI 21 February 2007 11:43

Annu. Rev. Phys. Chem. 2007.58:267-297. Downloaded from www.annualreviews.org Access provided by University of Massachusetts - Amherst on 07/21/22. For personal use only.

Raman scattering: inelastic scattering of an incident photon whose energy changes according to the vibrational energy spacing of the molecule

surface-enhanced hyper-Raman scattering, surface-enhanced infrared spectroscopy, second harmonic generation, and surface-enhanced ﬂuorescence (11, 12, 15, 16, 41, 60, 61).
Although SPR spectroscopy currently dominates commercial instrumentation, LSPR spectroscopy offers many of the same advantages for sensing and spectroscopy experiments, along with several additional beneﬁts (21, 40). Both SPR and LSPR spectroscopy can provide thermodynamic and real-time kinetic data for binding processes. Moreover, although SPR spectroscopy provides much higher sensitivity to changes in the bulk refractive index than LSPR spectroscopy (25, 40), the response of the two techniques becomes comparable when measuring short-range changes in the refractive index owing to a molecular adsorption layer (40). This is a result of the much smaller sensing volume offered by LSPR sensors, as the EM-ﬁeld-decay length is 40–50 times shorter than that of the SPR sensors (62, 63). Single-nanoparticle LSPR spectroscopy is another option, offering sensitivity that not only rivals, but can surpass, that of nanoparticle array-based LSPR spectroscopy (20, 33, 57, 64). Moreover, advances in both synthetic and lithographic fabrication techniques allow researchers to tune the LSPR wavelength throughout the visible, near-infrared, and into the infrared region of the EM spectrum, by varying the shape, size, and material of the nanoparticles that support the surface plasmons (57, 64–72). This offers additional ﬂexibility when designing LSPR sensing experiments.
The remainder of this review on LSPR spectroscopy and sensing is organized as follows: First, we present several key equations for understanding the theory behind the LSPR. This is followed by a discussion of experimental techniques for fabricating metallic nanoparticles and performing spectroscopic measurements. Next, we present several fundamental studies of plasmon spectroscopy, illustrating key relationships that govern the LSPR spectral location and its sensitivity to the local dielectric environment. To round out our discussion, we provide speciﬁc examples of LSPR sensing experiments using both wavelength-shift and SERS spectroscopy.

THEORY

A full theoretical treatment of localized surface plasmons is quite lengthy and beyond the scope of this review. However, we refer the interested reader to the Supplemental Appendix for a complete derivation of several of these equations. (Follow the Supplemental Material link from the Annual Reviews home page at http://www.annualreviews.org.) For our more compact treatment, we consider a spherical nanoparticle of radius a that is irradiated by z-polarized light of wavelength λ (where a is much smaller than the wavelength of light λ; i.e., a/λ < 0.1). In this limit, the magnitude of the electric ﬁeld appears static around the nanoparticle (as in Figure 1b), allowing us to solve Maxwell’s equations using a quasi-static approximation (3, 43). The resulting solution for the EM ﬁeld outside the particle is given by

Eout (x, y, z) = E0zˆ −

εin − εout (εin + 2εout)

a3 E0

zˆ r3

−

3z r5

(x

xˆ

+

yyˆ +

zzˆ )

.

(1)

· 270 Willets Van Duyne

ANRV308-PC58-10 ARI 21 February 2007 11:43

Annu. Rev. Phys. Chem. 2007.58:267-297. Downloaded from www.annualreviews.org Access provided by University of Massachusetts - Amherst on 07/21/22. For personal use only.

Here, εin is the dielectric constant of the metal nanoparticle, and εout is the dielectric constant of the external environment. Because εin is strongly dependent on wavelength, the ﬁrst term in square brackets determines the dielectric resonance condi-
tion for the particle. When the dielectric constant of the metal is roughly equal to
−2εout, the EM ﬁeld is enhanced relative to the incident ﬁeld. In the case of silver and gold, this condition is met in the visible region of the spectrum, which has important
implications for surface-enhanced spectroscopies. The size (a) and external dielectric constant (εout) also play key roles in determining the EM ﬁeld outside the particle, consistent with experimental results.
We calculate the extinction spectrum of the metal sphere as follows (73, 74):

E (λ)

=

24π 2 Na 3εo3u/t2 λ ln(10)

εi (λ) (εr (λ) + χ εout)2 + εi (λ)2

.

(2)

Here, εr and εi are the real and imaginary components of the metal dielectric function, respectively. Again, we note the wavelength dependence of the metal dielectric

function. Of additional interest is the factor of χ that appears in front of εout. The value of χ is 2 for the case of a sphere, but it takes on values as large as 20 to account

for particle geometries with high aspect ratios (75). Because we can only solve the

value of χ analytically for spheres and spheroids, and we must approximate it for all

other geometries (43, 75), researchers have developed additional numerical methods;

these include the discrete dipole approximation and the ﬁnite-difference time-domain

methods (76–81). In these calculations, the particle of interest is represented as N ﬁ-

nite polarizable elements, each of which can interact with the applied electric ﬁeld.

In the case of the discrete dipole approximation method, this interaction is modeled

in the frequency domain, whereas the ﬁnite-difference time-domain method evalu-

ates this interaction in the time domain. Both methods allow the evaluation of the

extinction of particles of arbitrary shape and size, and the results typically match well

with experimental results.

In addition to modeling the extinction of particles, several equations describe

how the LSPR is used for both sensing and spectroscopic experiments. For example,

the LSPR extinction (or scattering) wavelength maximum, λmax, is sensitive to the dielectric constant ε (or refractive index, n; both are related by ε = n2). Thus, changes

in the local environment—such as through the presence of an adsorbed species—

should cause a shift in λmax. This leads to the following relationship (25, 82):

λmax = m n 1 − exp −2d ld .

(3)

Here m is the bulk refractive-index response of the nanoparticle(s); n is the change in refractive index induced by the adsorbate; d is the effective adsorbate layer thickness; and ld is the characteristic EM-ﬁeld-decay length (approximated as an exponential decay). This relationship is the basis of LSPR wavelength-shift sensing experiments,

as illustrated in subsequent examples below.

We can describe the enhancement factor for SERS as shown (83, 84):

E FSERS(ωv)

=

|Eout(ω)2| |Eout(ω Eo4

−

ωv )2 |

=

ISERS(ωv ) Nsurf INRS(ωv ) Nvol

.

(4)

Extinction spectrum: absorption plus elastic light-scattering spectrum

www.annualreviews.org • Localized Plasmon Spectroscopy 271

ANRV308-PC58-10 ARI 21 February 2007 11:43

Annu. Rev. Phys. Chem. 2007.58:267-297. Downloaded from www.annualreviews.org Access provided by University of Massachusetts - Amherst on 07/21/22. For personal use only.

Nanosphere lithography (NSL): lithographic technique in which a self-assembled close-packed array of nanospheres is used as a deposition mask
FON: ﬁlm over nanosphere

This equation describes how the Raman enhancement effect is a result of enhanc-
ing both the incident excitation, Eout(ω), and the resulting Stokes’ shifted Raman, Eout(ω − ωv), EM ﬁelds. The calculation of the enhancement factor from experimental measurements is given by the right-hand side of Equation 4—i.e., the SERS-
enhanced Raman intensity, ISERS(ωv)—normalized by the number of molecules bound to the enhancing metallic substrate, Nsurf , divided by the normal Raman intensity, INRS(ωv), normalized by the number of molecules in the excitation volume, Nvol. This equation is important for characterizing the enhancing ability of substrates of various
material, geometry, and LSPR wavelength and is applied to several of the fundamental
spectroscopy studies described below.

EXPERIMENTAL DETAILS
Nanofabrication
The ability to fabricate nanoparticles of varying shape, size, and material has been a major factor in advancing the understanding and application of LSPR spectroscopy. Whereas chemical synthetic techniques offer the ability to fabricate large quantities of nanoparticles (often with novel architectures and controlled crystallinity), lithographic techniques allow the fabrication of periodic arrays with speciﬁc particle shape, placement, and orientation. One particularly useful form of lithography is nanosphere lithography (NSL), which is a cost-effective and rapid means of producing several periodic array structures (56, 59, 85, 86). Figure 2 illustrates the NSL process. Brieﬂy, polymer nanospheres are drop coated on a substrate and allowed to self-assemble into a close-packed hexagonal array. This nanosphere mask allows the fabrication of several different LSPR substrates, all from the same masking procedure. In one case, metal is deposited (typically 15–100 nm) and then the nanosphere mask is washed away, leaving the triangular nanoparticle array shown in Figure 2b (56). In the second case, a thicker layer of metal (∼200 nm) is deposited over the nanospheres, producing a metal ﬁlm over nanosphere (FON); this substrate is particularly effective for SERS applications owing to the stability of the local surface roughness on this curved substrate (Figure 2c) (41, 42, 87). A third approach is to use reactive-ion etching through the nanosphere mask to create small wells, into which metal can be deposited (88). In all cases, the resonance wavelength of the LSPR can be tuned simply by varying the diameter of the nanospheres in the mask, as well as the thickness of the deposited metal.
Electron-beam lithography, although more time-consuming and expensive, offers the advantage of creating nanoparticles of arbitrary size, shape, and spacing. Here, an electron beam is used to write a deposition mask directly into a polymer ﬁlm; metal is then deposited through this mask and the ﬁlm washed away, leaving behind the desired pattern. Researchers have used this technique to study plasmonic coupling between nanoparticles of arbitrary shape with different interparticle spacing (71, 89–91). Chemical syntheses provide another strategy for making particles of different shape and size, although one must realize and accommodate the effects of polydispersity (64–67, 69, 70, 92–95). By changing the reaction conditions and the
· 272 Willets Van Duyne

Annu. Rev. Phys. Chem. 2007.58:267-297. Downloaded from www.annualreviews.org Access provided by University of Massachusetts - Amherst on 07/21/22. For personal use only.

ANRV308-PC58-10 ARI 21 February 2007 11:43
Figure 2 (a) Illustration of the process of nanosphere lithography (NSL) in which nanospheres are drop coated onto a surface and allowed to self-assemble into a hexagonally close-packed array (steps 1–3), followed by metal deposition (step 4), and (optional) removal of the nanosphere mask. (b) Atomic-force-microscope image of an NSL-fabricated nanoparticle array in which the nanosphere mask has been removed. (c) Atomic-force-microscope image of a ﬁlm-over-nanosphere (FON) substrate in which the nanospheres remain on the surface. stabilizing surfactant, researchers have produced a wide variety of shapes, including triangles, cubes, prisms, tetrahedra, bipyramids, and even stars (57, 64, 66, 67, 92, 93). As an interesting aside, the NSL-produced nanoparticles described above can also be released into solution via simple chemical functionalization; this provides an alternate approach for making particles in solution without the need for any synthetic chemistry (96).
www.annualreviews.org • Localized Plasmon Spectroscopy 273

ANRV308-PC58-10 ARI 21 February 2007 11:43

Annu. Rev. Phys. Chem. 2007.58:267-297. Downloaded from www.annualreviews.org Access provided by University of Massachusetts - Amherst on 07/21/22. For personal use only.
Miniatur e spectrograph
with CCD White light
source

a
Miniature spectrograph
with CCD

Spectroscopic Measurements
Figure 3 shows several approaches to the measurement of nanoparticle LSPR spectra. The most straightforward is transmission ultraviolet-visible spectroscopy (Figure 3a). Here one measures the extinction spectrum (absorption plus scattering) of the nanoparticles by recording the wavelength dependence of the light passing through the sample. In the case of nontransparent samples (such as the FONs described above), one must use a reﬂective geometry (Figure 3b) (42). Here, a ﬁber bundle is used both to direct the excitation light to the sample (center ﬁber), as well

b

c

N.A. = 0.95 PC

PC

Reflectance probe

White light source

Fiber

d
Nanopositioning stage
Triple spectrograph

N.A. = 0.5 – 1.3

GWU 240 – 500 nm

Ti:sapphire 700 –1000 nm

Millenia X 532 nm

CCD

Nikon TE300

DCM dye laser 605 –700 nm

Figure 3
(a) Transmission and (b) reﬂectance geometries for measuring extinction spectra of nanoparticle arrays. (c) Dark-ﬁeld scattering experimental setup using a high-numerical aperture dark-ﬁeld condenser and a low-numerical aperture microscope objective for measuring single-nanoparticle scattering spectra. (d ) Experimental setup for measuring surface-enhanced Raman scattering in an epi-illumination geometry using a wavelength-scanned laser-excitation system and a triple spectrograph coupled with a charge-coupled device (CCD) camera. Reproduced with permission from Reference 84. Copyright 2005 American Chemical Society.

· 274 Willets Van Duyne

ANRV308-PC58-10 ARI 21 February 2007 11:43

Annu. Rev. Phys. Chem. 2007.58:267-297. Downloaded from www.annualreviews.org Access provided by University of Massachusetts - Amherst on 07/21/22. For personal use only.

as to collect the light reﬂected from the surface (radial array of ﬁbers). Whereas the transmission geometry yields the LSPR wavelength as a maximum value in the extinction curve, the reﬂected geometry yields the LSPR wavelength as a minimum value (because light absorbed or scattered by the sample is not reﬂected back).
For samples in which small regions or even single nanoparticles are interrogated, dark-ﬁeld light-scattering measurements are extremely powerful. In this case, white light is introduced to the sample at a high angle, and scattered light is collected at a lower angle. Figure 3c shows an example of this in which a high-numerical aperture condenser brings light to the sample, and a low-numerical aperture microscope objective collects the scattered light at low angles. This can also be accomplished using a dark-ﬁeld microscope objective, which serves the dual function of bringing the highangle excitation light to the sample, as well as collecting the low-angle scattered light (much like the ﬁber used in the reﬂectance geometry above). In both cases, the scattered light is then directed to a spectrometer and detector, such as a charge-coupled device camera, yielding an LSPR spectrum of the sample.
For SERS measurements, the sample is excited by a laser (optimally to the blue of the LSPR of the metal substrate), and the Raman scattered light is passed through a spectrometer and onto a detector. The excitation light is typically directed to the sample at either a glancing angle or by using a microscope objective in epi-illumination. Figure 3d shows the latter conﬁguration; this experimental setup was used for the wavelength-scanned SERS excitation–spectroscopy experiments described in the following section.

Chronocoulometry: electrochemical measurement of charge versus time following a step-wise change in the applied potential

SPECTROSCOPY
Fundamental spectroscopic studies on plasmonic materials provide an understanding of the properties that govern both the LSPR wavelength and the surface enhancement factor of these substrates, which is critical when designing materials for sensing applications. In this section, we describe experiments that demonstrate several of these fundamental relationships and explain how these can impact—and hopefully improve—LSPR sensing experiments.

Localized Surface Plasmon Resonance Size and Shape Dependence
Because the shape and size of a metallic nanoparticle dictate the spectral signature of its plasmon resonance, the ability to change these two parameters and study the effect on the LSPR is an important experimental challenge. Researchers ﬁrst systematically studied this using NSL-fabricated arrays with variable diameter nanosphere masks as well as different Ag ﬁlm thicknesses (97). A second approach is to use electrochemistry to oxidize the nanoparticles, thus modifying their surface structure in a highly controlled manner (68). For these experiments, NSL-fabricated silver triangles were prepared on an indium tin oxide substrate and subjected to multiple chronocoulometric runs. Figure 4 shows the results of these experiments. The particular power of this approach is that the triangles are selectively oxidized (ﬁrst at the bottom edges, then at the triangular tips, and ﬁnally from the top face), allowing the LSPR response

www.annualreviews.org • Localized Plasmon Spectroscopy 275

Annu. Rev. Phys. Chem. 2007.58:267-297. Downloaded from www.annualreviews.org Access provided by University of Massachusetts - Amherst on 07/21/22. For personal use only.

ANRV308-PC58-10 ARI 21 February 2007 11:43
Figure 4 Localized surface plasmon resonance (LSPR) spectra and atomic-force-microscope images of Ag nanoparticles on indium tin oxide. (a) The LSPR λmax of the Ag nanoparticles shifts toward shorter wavelengths after subsequent chronocoulometry measurements. (b) Atomic-force-microscope image following two chronocoulometry runs, (c) following one chronocoulometry run, and (d ) before any electrochemical oxidation. Prior to electrochemical oxidation, the NSL-fabricated nanoparticles have their characteristic triangular shape (b) and the LSPR spectrum shown in orange (a); however, after each chronocoulometric run, the triangular tips are rounded (b,c ) and the LSPR spectrum shifts to higher energy (a, green and blue curves). The cross section of each atomic-force-microscope image illustrates the changing in-plane width of the nanoparticles following oxidation. Reproduced with permission from Reference 68. Copyright 2005 American Chemical Society.
· 276 Willets Van Duyne

Annu. Rev. Phys. Chem. 2007.58:267-297. Downloaded from www.annualreviews.org Access provided by University of Massachusetts - Amherst on 07/21/22. For personal use only.

ANRV308-PC58-10 ARI 21 February 2007 11:43
to morphological changes to be directly correlated. For example, we can study the relation between the in-plane width and the LSPR because the triangle height does not change during the initial oxidation events. Thus, electrochemical oxidation is a unique tool for changing the shape and size of NSL-fabricated nanoparticles in a controlled manner, allowing the observation of systematic trends.
A third approach for examining the relationship between shape, size, and the LSPR wavelength is through single-nanoparticle spectroscopy (20, 33, 57, 58, 98, 99). Because there is inherent heterogeneity among individual nanoparticles, each LSPR spectrum is different, revealing the true distribution of resonance wavelengths (20, 98). For example, silver colloids prepared via a citrate reduction have a variety of shapes and sizes, which results in a vast array of LSPR spectra (20, 99). The different shapes show different refractive-index sensitivities, with rods showing the highest sensitivity followed by triangles, then spheres (20). More reﬁned synthetic approaches produce nanoparticles with less heterogeneity in shape and size and even higher refractive-index sensitivity (57, 69, 70). For example, triangular nanoprisms functionalized with alkanethiols of increasing chain length show a 4.4-nm shift in maximum LSPR wavelength per each additional methyl group, the highest shortrange, single-particle refractive-index sensitivity reported thus far (100). Moreover, the height, width, and tip sharpness of these nanoprisms can be controlled, allowing the characterization of the relationships between these structural properties and both the LSPR wavelength and refractive-index sensitivity (69, 100).
Single-particle spectroscopy has also revealed unique spectroscopic properties. For example, when individual cubic nanoparticles with a 30-nm edge length are placed on a dielectric substrate, the LSPR spectrum reveals two peaks: a broad red peak that is also present in solution, and a narrow blue peak that emerges owing to its interaction with the dielectric substrate (57). For a nanoparticle to yield a new plasmon resonance peak when placed on a dielectric surface, it must satisfy two conditions: (a) Its near ﬁelds must be most intense at the polar (rather than the equatorial) regions of the nanoparticle, and (b) it must be thicker than the skin depth of the material (∼25 nm for silver). This new peak also shows improved refractive-index sensitivity owing to its narrow line width, deﬁned by a ﬁgure of merit in which the bulk refractive-index sensitivity is divided by the full width half max of the peak (57). Thus, this novel cubic architecture may be valuable for future LSPR sensing experiments.
Localized Surface Plasmon Resonance Distance Dependence Equation 3 models the change in the LSPR wavelength as the refractive index of the nanoparticles’ surroundings is changed. In this equation, the EM-ﬁeld decay length was approximated as a single exponential decay with characteristic decay length ld. Although Equation 3 provides a reasonable approximation of the behavior of the ﬁeld, it provides no insight into the effect of nanoparticle structure on the EM-ﬁeld decay length and related properties. To understand this relationship, researchers have conducted initial experiments by measuring the LSPR wavelength shift of NSLfabricated triangles using self-assembled alkanethiol mono- and multilayers to probe the short-range and long-range distance dependence of the ﬁeld, respectively (63,
www.annualreviews.org • Localized Plasmon Spectroscopy 277

ANRV308-PC58-10 ARI 21 February 2007 11:43

Annu. Rev. Phys. Chem. 2007.58:267-297. Downloaded from www.annualreviews.org Access provided by University of Massachusetts - Amherst on 07/21/22. For personal use only.
LSPR shift (nm) I1594(d ) / I1594(0) Intensity

Atomic layer deposition (ALD): a self-limiting growth process that produces a single monolayer of material per deposition cycle

101). The results of the short-range studies suggest that the LSPR shift decreases when either (a) the nanoparticle in-plane width increases or (b) the nanoparticle out-of-plane height increases, whereas the long-range studies suggest the opposite trend (63, 101). However, these experiments had less-than-optimal control over layer thickness and local refractive index owing to the effects of alkanethiol-chain tilt angle and packing density.
Recently, researchers carried out a second-generation LSPR distance-dependence study. They employed atomic layer deposition (ALD) to provide the ultimate in distance resolution and a highly uniform refractive index independent of layer thickness (102–104). Here, a single atomic layer of alumina (Al2O3) is deposited onto the nanoparticle surface, which provides 1.1-A˚ distance resolution (104). Figure 5a shows the LSPR shift from NSL-fabricated nanoparticles of varying out-of-plane heights as the alumina ﬁlm thickness increases (62). The nanoparticles show LSPR shifts even with a single atomic layer of Al2O3, demonstrating the impressive sensitivity of nanoparticles to their local environment. However, this sensitivity diminishes as the nanoparticle out-of-plane height increases: The thickest nanoparticles show

a
200 160 120
80 40
0 0

1
2 3
4

b
1.0

1594
1000 ADU s-1 mW-1
0.0 nm 1.6 nm 3.2 nm 4.8 nm 1800 1600 1400 1200 1000 800 Raman shift (cm-1)

200

400

600

800

vib = 1594 cm-1

0.0

0.0

1.0

2.0

3.0

4.0

5.0

AI203 film thickness (Å)

AI203 film thickness (nm)

Figure 5
(a) Localized surface plasmon resonance (LSPR) shift versus Al2O3 ﬁlm thickness for particles of different shape and size. Data are presented for silver triangular nanoparticles with in-plane widths of 90 nm and thicknesses of (1) 30 nm, (2) 40 nm, and (4) 51 nm, as well as Ag hemispherical nanoparticles with an in-plane width 104 nm and thickness of 52 nm (3). Reproduced with permission from Reference 62. Copyright 2005 American Chemical Society. (b) Plot of normalized surface-enhanced Raman scattering (SERS) intensity as a function of alumina thickness for the 1594 cm−1 band of pyridine. (Inset) SERS spectra from which the normalized SERS intensity is calculated. From Reference 105; reproduced with permission of The Royal Society of Chemistry.

· 278 Willets Van Duyne

ANRV308-PC58-10 ARI 21 February 2007 11:43

Annu. Rev. Phys. Chem. 2007.58:267-297. Downloaded from www.annualreviews.org Access provided by University of Massachusetts - Amherst on 07/21/22. For personal use only.

less of an LSPR shift in response to the alumina layer than the thinnest nanoparticles (Figure 5a, curves 4 and 1, respectively). Moreover, the LSPR shift begins to ﬂatten out (at a layer thickness of approximately 600 A˚ ), owing to the decay of the EM ﬁeld further from the particle surface.
Because the enhanced EM ﬁeld decreases further from the nanoparticle surface, ALD also offers a mechanism for probing the distance dependence of SERS (105). Figure 5b shows the SERS spectrum of pyridine spaced from the nanoparticle surface by alumina layers of variable thickness. The spectrum is most enhanced when the particle is directly adsorbed to the metal surface (an alumina layer thickness equal to 0 nm). As the thickness of the alumina spacer increases, the intensity of the SERS spectrum decreases. These data can be ﬁt to Equation 5 as shown (105, 106):

I=

1

+

r a

−10
,

(5)

where I is the intensity of the Raman mode, a is the size of the enhancing nanoparticle feature, and r is the distance from the surface to the adsorbate. The best ﬁt line to Equation 5 is shown in Figure 5b (curve 4) and yields a value of a = 12.0 nm. Moreover, the distance at which the SERS intensity decreases by a factor of 10 is 2.8 nm for this particular sample, showing that SERS is a long-range effect. Thus, it is now possible to probe the SERS enhancement as a function of distance and nanoparticle geometry with angstrom resolution, experiments that are currently in progress.

Plasmon- and Wavelength-Scanned Surface-Enhanced Raman Scattering
Although it was well-known that the LSPR of the metallic substrate should be close to the excitation wavelength used for SERS, a systematic study of the relationship between the two had not been completed. However, recent work that measured the Raman enhancement factor as a function of either the LSPR or the excitation wavelength has developed this relationship more clearly (84, 107). In the initial studies, researchers measured the SERS enhancement factor as a function of the LSPR spectral position at a constant laser-excitation wavelength (107). Figure 6a shows the Raman enhancement factor of the 1081 cm−1 peak from benzenethiol adsorbed to NSL-fabricated arrays with different LSPR wavelengths. The ﬁgure illustrates that the maximum enhancement occurs when the plasmon resonance is to the red of the ﬁxed excitation wavelength (λexc = 632.8 nm) and to the blue of the Stokesshifted Raman band (shifted 1081 cm−1 from λexc). Additional experiments of this type demonstrate that the largest SERS enhancement factor is observed when the LSPR falls within a 120-nm window that includes both the excitation wavelength and the Raman-shifted wavelength.
An alternative and more general approach is to use a single NSL-fabricated nanoparticle array sample with a constant LSPR wavelength and scan the excitation wavelength using a tunable laser system (Figure 3d). Figure 6b shows data from such an experiment in which the enhancement factor of the same 1081 cm−1 peak

www.annualreviews.org • Localized Plasmon Spectroscopy 279

ANRV308-PC58-10 ARI 21 February 2007 11:43

Annu. Rev. Phys. Chem. 2007.58:267-297. Downloaded from www.annualreviews.org Access provided by University of Massachusetts - Amherst on 07/21/22. For personal use only.
EF (1081 cm–1) x 10 8

Enhancement factor

a
1.2
1.0
0.8

b

Wavelength (nm)

800 700 600

500

0.25

0.2

0.15

2.0E+7 1.6E+7 1.2E+7 8.0E+6

Extinction

0.1

4.0E+6

0.05 14000

18000

0.0E+0 22000

Wave numbers (cm–1)

0.6
0.4
0.2 600

c

Wavelength (nm)

1000 800 700 600

500

1.0E+8 0.3

8.0E+7

0.2

6.0E+7

Extinction

Enhancement factor

640

680

720

760

LSPR λmax(nm)

4.0E+7 0.1
2.0E+7

0 12000

16000

0.0E+0 20000

Wave numbers (cm–1)

Figure 6
(a) Plasmon-sampled surface-enhanced Raman excitation spectrum of the 1081 cm−1 peak of benzenethiol (dashed line) excited at 632.8 nm (solid line). The enhancement factor is highest when the plasmon wavelength is between the Raman excitation and emission energies.
Reproduced with permission from Reference 107. Copyright 2003 American Chemical Society. (b) Wavelength-scanned surface-enhanced Raman excitation spectra of the 1081 cm−1 peak of benzenethiol, LSPR λmax = 690 nm, proﬁle ﬁt maximum at 662 nm. (c) Wavelength-scanned surface-enhanced Raman excitation spectra of the 1575 cm−1 peak of
benzenethiol, LSPR λmax = 810 nm, proﬁle ﬁt maximum at 765 nm. Reproduced with permission from Reference 84. Copyright 2005 American Chemical Society.

· 280 Willets Van Duyne

ANRV308-PC58-10 ARI 21 February 2007 11:43

Annu. Rev. Phys. Chem. 2007.58:267-297. Downloaded from www.annualreviews.org Access provided by University of Massachusetts - Amherst on 07/21/22. For personal use only.

from benzenethiol is monitored as the excitation wavelength varied between 475 and 800 nm. The excitation spectrum shows the highest SERS enhancement factor when the excitation wavelength is to the blue of the LSPR wavelength, consistent with the plasmon-scanned results above. (The axes on this plot are in units of increasing wave number and thus decreasing wavelength.) Based on Gaussian ﬁts to the spectra, the shift between the maximum energy of the excitation proﬁle and the LSPR spectrum is 613 cm−1, placing it roughly at the midpoint of the shift between the excitation and the Stokes Raman scattering energies (i.e., 1081 cm−1). The 1575 cm−1 peak of benzenethiol shown in Figure 6c also demonstrates this relationship. Again, the shift between the excitation wavelength producing the maximum enhancement and the peak in the extinction spectrum is 726 cm−1, or roughly half of the shift between the excitation and Raman-shifted scatter.
By repeating this measurement on different vibrational bands, we see a distinct trend emerge: For higher-energy Raman transitions, the shift between the excitation proﬁle and the LSPR spectrum also moves to higher energy. This is because the LSPR should be located at some intermediate energy between the excitation and Raman EM ﬁelds to provide the maximum enhancement of the two. As the Raman transition moves to higher energy, the gap between the excitation and Raman energies widens, and the LSPR maximum must shift to remain roughly midway between the two. In this case, the LSPR is static, so the effect is reversed: The excitation proﬁle shifts to higher energy. This is in agreement with the EM-enhancement mechanism and is an important outcome of these wavelength-scanned SERS experiments. Moreover, these experiments illustrate the importance of optimizing the plasmon and excitation wavelengths to achieve maximum SERS enhancements; enhancements of nearly 108 can be produced when experimental conditions are properly optimized (Figure 6c). Although ensemble-averaged SERS enhancement factors of 108 are the highest we have measured to date, there is good reason to believe that future experiments will reveal substantially higher values for systems involving highly crystalline single nanoparticles and speciﬁc, ﬁnite nanoparticle assemblies (108).

Molecular resonances: electronic (or vibrational) resonances in molecules that absorb photons in the same energy region as the localized surface plasmon resonance

Localized Surface Plasmon Resonance Spectroscopy Near Molecular Resonances
